Repository: arjun-whiteshadow/master-code-sem

# Nanowire morphology clustering

Analysis code for the unsupervised grouping of GaAsSb nanowire SEM images
described in the accompanying manuscript. Two independent methods assign
37 MBE-grown samples to candidate morphology groups and are compared under
identical clustering rules.

| Folder | Input | Method |
|---|---|---|
| `method1/` | Six calibrated morphology descriptors per sample (ImageJ) | Standardise, PCA, k-means and Ward clustering over k = 2–6, stability tests |
| `method2/` | One SEM image per sample | Frozen ImageNet-pretrained CNN embeddings (ResNet50, EfficientNet-B0, MobileNetV3-Large, ConvNeXt-Tiny), then the same clustering chain; plus two tests of what the embeddings encode |
| `comparison/` | Outputs of the two methods | Agreement between methods and between architectures |

Every analytical setting is listed in `PROTOCOL.md` and mirrored in each
folder's `config.yaml`. The scripts apply those settings and report the
outcome; nothing in the selection of k depends on inspecting the result.

## Running

Each folder is self-contained and has its own `README.md`, `requirements.txt`
and `run_*.py` entry point. Run them in order:

```bash
cd method1    && python run_method1.py
cd ../method2 && python run_method2.py
cd ../comparison && python run_comparison.py
```

Method 1 and the comparison run in seconds on a laptop. Method 2 needs PyTorch
and downloads pretrained weights (about 250 MB) on first use; a CPU run takes a
few minutes.

## Data availability

The morphology feature table and the SEM images are not distributed with this
repository. They are available from the corresponding author on reasonable
request. Place them at `method1/data/nanowire_features.xlsx` and
`method2/data/images/` respectively.

The result tables the manuscript reports are committed under each folder's
`results/tables/`, so the numbers can be checked without re-running. Tables
that contain per-sample feature values or raw embeddings are excluded.

# Method 1: clustering of morphology descriptors

Groups the 37 samples by six ImageJ-derived descriptors of the SEM image
(density, mean diameter, diameter CV, merged fraction, coverage and
orientation spread). Settings are given in `config.yaml` and explained in
`../PROTOCOL.md`.

## Run

```bash
python run_method1.py
```

Runs in well under a minute on a laptop; no GPU or network access is needed.
An alternative config can be passed as the first argument.

To add per-cluster contact sheets and the magnification cross-check, set
`input.image_folder` in `config.yaml` to a folder of the SEM TIFFs. Images
are read only.

## Tests

```bash
pytest
```

`tests/test_clustering.py` checks the k-selection rule, PCA retention, stability and outlier checks on synthetic data.

## Pipeline

1. Load the feature table, check completeness, record acquisition variables.
2. Standardise descriptors to z-scores; list values with |z| > 3 (retained).
3. PCA; keep the fewest components reaching 80% cumulative variance.
4. k-means and Ward clustering at k = 2 to 6 on the retained components.
5. Select k by the silhouette rule in the protocol.
6. Subsample stability, leave-one-descriptor-out and outlier-removal checks.
7. DBSCAN parameter grid, for reference.
8. Figures, tables and a text summary.

## Code

| File | Contents |
|---|---|
| `run_method1.py` | Pipeline entry point |
| `src/config.py` | YAML loading and path resolution |
| `src/features.py` | Feature table loading, descriptor screening, TIFF magnification |
| `src/clustering.py` | Standardisation, PCA, clustering, k selection, stability tests |
| `src/plots.py` | Figures |
| `src/report.py` | Text summary and run record |
| `tests/test_clustering.py` | Unit tests |

## Outputs

Written to `results/`:

| Path | Contents |
|---|---|
| `tables/Clustering_Comparison_All_k.csv` | Silhouette, inertia, sizes and k-means/Ward ARI at each k |
| `tables/Final_Cluster_Assignments.csv` | Cluster per sample, PC scores, silhouette, acquisition variables |
| `tables/Cluster_Profiles_*.csv` | Per-cluster descriptor statistics |
| `tables/Subsample_Stability.csv` | Mean and SD of subsample ARI at each k |
| `tables/Leave_One_Feature_Out.csv` | ARI against the main result with each descriptor removed |
| `tables/Outlier_Sensitivity.csv` | ARI against the main result with flagged samples removed |
| `tables/DBSCAN_*.csv` | Parameter grid and the displayed solution |
| `figures/` | PNG figures at 300 dpi |
| `reports/Method1_Summary.txt` | Plain-text summary of the run |
| `model.json` | Scaler, PCA loadings and cluster centres of the selected solution, for placing new samples |
| `run_info.json` | Settings, headline numbers and library versions |

The committed tables are those produced by the run reported in the
manuscript. Tables listing per-sample descriptor values are not committed.

File: method1/results/tables/Cluster_Profiles_Original_Units.csv
Cluster,Density_NW_um2_mean,Density_NW_um2_median,Density_NW_um2_std,Density_NW_um2_min,Density_NW_um2_max,Mean_Diameter_um_mean,Mean_Diameter_um_median,Mean_Diameter_um_std,Mean_Diameter_um_min,Mean_Diameter_um_max,CV_percent_mean,CV_percent_median,CV_percent_std,CV_percent_min,CV_percent_max,Merged_percent_mean,Merged_percent_median,Merged_percent_std,Merged_percent_min,Merged_percent_max,Foreground_Coverage_percent_mean,Foreground_Coverage_percent_median,Foreground_Coverage_percent_std,Foreground_Coverage_percent_min,Foreground_Coverage_percent_max,Angle_STD_deg_mean,Angle_STD_deg_median,Angle_STD_deg_std,Angle_STD_deg_min,Angle_STD_deg_max
1,2.003196142453957,2.002402883,0.6818830179756861,1.321710100265738,2.685475444096133,0.29632562162991344,0.3146,0.07685880783035798,0.211976653696498,0.3624002111932423,130.39476682596077,142.9497988429995,66.33318776085953,58.6812502,189.5532514348828,13.562632766179497,12.45136186770428,5.959946395993935,8.236536430834214,20.0,20.848666666666666,20.23,7.513128332015456,13.664,28.652,40.83944974926559,44.02823191284269,5.524510042528949,34.46029509495409,44.02982224
2,1.0743541118974183,0.7548710803167031,0.9996905284290134,0.0387694999612305,3.520674599777417,0.17309617463018367,0.16371126357918814,0.07265295650131774,0.06873972602739727,0.338,44.39121292030975,43.03502257279786,25.008869425675556,1.255219138200973,119.3185832072541,6.39444312548779,5.937433321844174,3.9434228754810836,0.0,12.5,10.1564375,7.737,9.255844755027315,0.183,28.384,12.708429454455025,8.92882482750275,10.293174004813306,0.4249711754931144,37.56354124130465
3,1.758562943479145,1.507300989,0.8574614276650566,0.05417939882539063,3.409386406757134,0.3283714511462905,0.325869318,0.06839987860554496,0.220768156,0.5272,32.15224656548075,30.7011907,9.355800460850743,10.70200051807304,50.2241244,7.161872033393625,6.944444444,4.0497627278631425,0.0,14.42307692,30.9966,33.159,9.457402035291873,2.412,39.554,26.117805961237117,23.3356159,7.528486429848726,15.38147367777231,39.34180030530506
4,6.396074779803597,6.582989554989906,1.1108758177161386,5.203598633271684,7.401636151149201,0.12616685041922068,0.1201346666666663,0.03328223105816305,0.09631325301204831,0.1620526315789474,41.74600366607974,40.56328382872155,8.871093885222145,33.5255994560406,51.14912771347706,9.740097231029381,10.52631578947368,2.610054701025899,6.827309236947791,11.86666666666667,30.63433333333333,34.479,9.697513100446594,19.604,37.82,19.51832271297925,12.36662471505887,12.561427198153698,12.16579740171279,34.02254602216608
